Repository: hiteshksahoo/NumBAT-Si

File: backend/material_data/Al21GaAs.json
 {
  "file_name": "Al21GaAs",  // Name of this file, will be used as identifier
  "chemical": "Al21GaAs",  // Chemical composition
  "author": "hikus",  // Author of data
  "date": "2019",  // Year of data publication/creation
  "institution": "DTU",  // Source institution
  "doi": "dx.doi.org/10.1364/OL.41.002338",  // doi or, failing that, the http address http://www.ioffe.ru/SVA/NSM/Semicond/AlGaAs/mechanic.html
  "Re_n": 3.19,  // Real part of refractive index []
  "Im_n": 0.0,  // Imaginary part of refractive index []
  "s": 4992,  // Density [kg/m3]
  "c_11": 119e9,  // Stiffness tensor component [Pa]
  "c_12": 54.5e9,  // Stiffness tensor component [Pa]
  "c_44": 59.5e9,  // Stiffness tensor component [Pa]
  "p_11": -0.165,  // Photoelastic tensor component []
  "p_12": -0.14,  // Photoelastic tensor component []
  "p_44": -0.072,  // Photoelastic tensor component []
  "eta_11": 7.49e-3,  // Acoustic loss tensor component [Pa s]
  "eta_12": 0.72e-3,  // Acoustic loss tensor component [Pa s]
  "eta_44": 0.72e-3  // Acoustic loss tensor component [Pa s] 
}

File: backend/material_data/Sapphire.json
 {
  "file_name": "Sapphire",  // Name of this file, will be used as identifier
  "chemical": "Sapphire",  // Chemical composition
  "author": "hikus",  // Author of data
  "date": "201x",  // Year of data publication/creation
  "institution": "DTU",  // Source institution
  "doi": "dx.doi.org/10.1364/OL.41.002338",  // doi or, failing that, the http address
  "Re_n": 1.745,  // Real part of refractive index []
  "Im_n": 0.0,  // Imaginary part of refractive index []
  "s": 3980,  // Density [kg/m3] 
  "c_11": 496e9,  // Stiffness tensor component [Pa] From http://www.mt-berlin.com/frames_cryst/descriptions/sapphire.htm
  "c_12": 164e9,  // Stiffness tensor component [Pa]
  "c_13": 115e9, 
  "c_33": 498e9,
  "c_44": 79.5e9,  // Stiffness tensor component [Pa]
  "p_11": -0.20,  // Photoelastic tensor component [] Dixon, R. W. "Photoelastic properties of selected materials and their relevance for applications to acoustic light modulators and scanners." Journal of Applied Physics 38.13 (1967): 5149-5153.
  "p_12": -0.08,  // Photoelastic tensor component []
  "p_44": 0.085,  // Photoelastic tensor component []
  "p_33": 0.252,
  "eta_11": 5.9e-3,  // Acoustic loss tensor component [Pa s] From Si
  "eta_12": 5.16e-3,  // Acoustic loss tensor component [Pa s]
  "eta_44": 0.62e-3  // Acoustic loss tensor component [Pa s] 
}

File: backend/material_data/aSi.json
 {
  "file_name": "aSi",  // Name of this file, will be used as identifier
  "chemical": "aSi",  // Chemical composition
  "author": "hikus",  // Author of data
  "date": "201x",  // Year of data publication/creation
  "institution": "DTU",  // Source institution
  "doi": "dx.doi.org/10.1364/OL.41.002338",  // doi or, failing that, the http address
  "Re_n": 3.62,  // Real part of refractive index []
  "Im_n": 0.0,  // Imaginary part of refractive index []
  "s": 2280,  // Density [kg/m3] https://aip.scitation.org/doi/10.1063/1.111121
  "c_11": 156e9,  // Stiffness tensor component [Pa] https://www.usna.edu/Users/chemistry/jah/_files/Papers/Schalletal_SiPot_PRBV77.pdf
  "c_12": 58.4e9,  // Stiffness tensor component [Pa] https://journals.aps.org/prb/pdf/10.1103/PhysRevB.54.11857
  "c_44": 48.8e9,  // Stiffness tensor component [Pa]
  "p_11": 0.12,  // Photoelastic tensor component [] From SiO2
  "p_12": 0.270,  // Photoelastic tensor component []
  "p_44": -0.073,  // Photoelastic tensor component []
  "eta_11": 1.6e-3,  // Acoustic loss tensor component [Pa s] From SiO2
  "eta_12": 1.29e-3,  // Acoustic loss tensor component [Pa s]
  "eta_44": 0.16e-3  // Acoustic loss tensor component [Pa s] 
}
